Repository: adamlockylock101/Raman-spectra---Exolit-855-Chitosan

# Measuring how a coating changed a carbon material, from a noisy 1-D signal

Fire a laser at a material and the scattered light comes back as a noisy
one-dimensional signal: intensity against frequency. Three bumps in that signal
— conventionally called the **D**, **G** and **2D** bands — encode how
disordered the material's carbon structure is. The height of the D bump divided
by the height of the G bump (**ID/IG**) is the standard measure of defect
density; the 2D bump over the G bump (**I2D/IG**) indicates how many atomic
layers thick it is.

I have two samples of laser-induced graphene: one treated with a
Ch/Ex coating, one untreated control. **I need one defensible
number saying whether the treatment changed the structure, and an honest error
bar on it.**

That turns out not to be a one-liner. The bumps sit on a large, curved,
sample-dependent background — the material fluoresces under the laser, and the
glow is often bigger than the signal. Cosmic rays strike the detector during the
exposure and leave spikes taller than any real peak. The D and G bands overlap,
so each one's tail inflates the other. "Measure the height of the peak" is
therefore a chain of judgement calls, and each one moves the answer by several
percent.
after background removal scaled so the G band equals 1.0](results/spectrum.png)

The lower panels are scaled so the G band equals exactly 1.0, which makes the
y-axis read directly as the ratio: the control's D band reaches **1.16** and the
treated sample's only **0.73**. Fewer defects after treatment.

## Try it in thirty seconds

```bash
pip install -r requirements.txt
python3 analyse_raman.py examples/synthetic/*.txt --outdir results
```

Two example spectra are committed, so this produces real output on a fresh
clone with nothing else to set up. `make demo`, `make figure` and `make test`
are shorthands for the same commands.

To analyse your own data, drop two-column `.txt` files into `data/` and run
`python3 analyse_raman.py`. The loader auto-detects the delimiter, skips
instrument preamble blocks, ignores extra columns and handles descending
wavenumber order — the two committed examples are deliberately written in
different awkward formats to exercise exactly that.

Output goes to `results/raman_results.md` (tables), `results/raman_results.csv`
(machine-readable) and stdout:

| Metric | Treated | Control | Δ | % change |
|---|---|---|---|---|
| ID/IG | 0.727 | 1.155 | −0.428 | −37.1% |
| I2D/IG | 0.471 | 0.281 | +0.190 | +67.6% |

## How I know the numbers are right

Real spectra don't come with answers, so the pipeline is scored against spectra
I built myself — Lorentzian peaks of heights I chose, on a curved background,
with noise and injected cosmic rays — where the right answer is known exactly:

```bash
make test      # 58 tests, ~17 seconds
```

The suite measures four things:

| What it checks | Result |
|---|---|
| **Recovery** — are known ratios recovered? | ID/IG within **3%** (worst case measured: 0.9%), I2D/IG within **8%** (measured: 2.0%) |
| **Robustness** — do awkward file formats, sloping backgrounds and cosmic rays change the answer? | Spikes in the baseline shoulder move the result by **&lt;0.0001%** (the anchor is a median, so they are rejected by construction) |
| **Calibration** — does the reported ± actually cover the truth? | Quoted ± is **0.93–1.00×** the real run-to-run scatter |
| **Cross-method** — do two independent implementations agree? | On position yes, within 2.2 cm⁻¹. On height **no** — see below |

Three findings came out of building it, and they changed the code:

**The error bars were wrong by 5×.** The original propagated raw single-point
noise onto a height that came from a smoothed, ~120-point Lorentzian fit,

## Method

| Band | Search window (cm⁻¹) | Nominal centre |
|---|---|---|
| D | 1250–1450 | 1350 |
| G | 1500–1650 | 1580 |
| 2D | 2550–2850 | 2700 |

Each region gets a local linear baseline anchored on the flat, band-free
shoulders either side of it — 1050–1180 and 1750–1900 for the D/G doublet (one
baseline for both, since they sit on a shared background), 2350–2500 and
2900–3050 for the 2D band. Anchors are the **median** of each shoulder window,
which is what makes cosmic-ray spikes harmless.

Peak position and height come from the maximum of the baseline-corrected,
Savitzky-Golay-smoothed trace; a Lorentzian fit over ±60 cm⁻¹ then refines
centre, height and FWHM. The raw maximum is kept if the fit fails or wanders
outside the window. Uncertainty on each height is the Lorentzian fit covariance,
falling back to shoulder noise if the fit fails. Bands outside the measured
range are reported as "not detected" rather than guessed at.

Sample names are inferred from the filename — one containing `chex`,
`ch-ex` or `coated` is labelled treated; one containing `ctrl`, `reference` or `control`
is labelled control. That is what drives the treated-vs-control table. Override
with `--label` in file order.

File: results/raman_results.csv
sample,file,band,position_cm-1,intensity_counts,fwhm_cm-1,area,lorentzian_fit,noise_sigma,height_err,ID/IG,I2D/IG
Control (uncoated),data/control_01.txt,D,1352.25,559.74,97.76,66381.9,True,25.89,10.63,0.6937,0.4128
Control (uncoated),data/control_01.txt,G,1581.50,806.88,65.04,67121.2,True,25.89,12.19,0.6937,0.4128
Control (uncoated),data/control_01.txt,2D,2685.29,333.08,85.92,33801.9,True,30.52,3.51,0.6937,0.4128
Treated (coating A),data/treated_01.txt,D,1372.71,476.67,,75668.9,False,20.83,20.83,0.6549,
Treated (coating A),data/treated_01.txt,G,1585.66,727.86,,73696.8,False,20.83,20.83,0.6549,
Treated (coating A),data/treated_01.txt,2D,,,,,,,,0.6549,
